Repository: erikbuild/Orca-INDX

# Orca-INDX
Tooling and docs for porting the Prusa CORE One INDX 8T presets (machine,
process, filament) into OrcaSlicer's Prusa vendor bundle.

The source of truth is `PrusaSlicer-Source-Configs/PrusaSlicer_2.5.5.ini` —
the PrusaSlicer **Prusa-FFF 2.5.5** vendor configuration bundle, which
contains the official `COREONE_INDX8T` presets. The ported Orca profiles live
in the `OrcaSlicer/` clone (git-ignored here) on branch
`prusa-coreone-indx-8t` under `resources/profiles/Prusa/`, and are exported
to `output/<source-bundle>/` (e.g. `output/prusa-fff-2.5.5/`) for review
here.

## Layout

- `PrusaSlicer-Source-Configs/` — Prusa-FFF vendor bundle(s) the port is derived from
- `output/<source-bundle>/` — the resulting Orca profiles, named after the source bundle
- `tools/prusa_ini.py` — parses the bundle, resolves preset inheritance
- `tools/orca_json.py` — resolves OrcaSlicer profile inheritance chains
- `tools/keymap.py` — PrusaSlicer→Orca key maps, drop allowlist, value transforms
- `tools/check_fidelity.py` — diffs resolved PS presets against the ported Orca presets
- `tools/export.py` — copies the branch's added/changed profiles into `output/`
- `tools/deploy.sh` — syncs the ported profiles into the installed OrcaSlicer.app
- `tools/paths.py` — shared locations (source bundle, clone, output)
- `docs/superpowers/specs/` — design spec
- `plans/` — implementation plan

## Usage

```bash

# unit tests
python3 -m unittest discover -s tools/tests -t .

# fidelity gates (exit 0 = every mapped value matches PrusaSlicer)
python3 -m tools.check_fidelity machine
python3 -m tools.check_fidelity process
python3 -m tools.check_fidelity filament

# print the resolved PrusaSlicer values used for authoring
python3 -m tools.check_fidelity filament --expected

# export the ported profiles to output/<source-bundle>/
python3 -m tools.export

# deploy to /Applications/OrcaSlicer.app (quit Orca first)
tools/deploy.sh
```

Intentional deviations from the PrusaSlicer values (keys Orca lacks, renamed
semantics, g-code substitutions) are documented in `ALLOWLIST` and
`VALUE_TRANSFORMS` in `tools/keymap.py`.

## Updating from a newer Prusa bundle

Export the current bundle from PrusaSlicer (or fetch the Prusa-FFF vendor
ini) into `PrusaSlicer-Source-Configs/`, point `SRC_INI` in `tools/paths.py`
at it, re-run the fidelity gates, update the Orca profiles until they pass
again, and re-run `python3 -m tools.export`.

File: output/prusa-fff-2.5.5/Prusa-INDX/filament/Prusament PC Blend Carbon Fiber @CORE One INDX.json
{
	"type": "filament",
	"name": "Prusament PC Blend Carbon Fiber @CORE One INDX",
	"from": "system",
	"instantiation": "true",
	"cool_plate_temp": [
		"0"
	],
	"eng_plate_temp": [
		"110"
	],
	"hot_plate_temp": [
		"115"
	],
	"cool_plate_temp_initial_layer": [
		"0"
	],
	"eng_plate_temp_initial_layer": [
		"110"
	],
	"hot_plate_temp_initial_layer": [
		"110"
	],
	"overhang_fan_threshold": [
		"25%"
	],
	"overhang_fan_speed": [
		"30"
	],
	"slow_down_for_layer_cooling": [
		"1"
	],
	"close_fan_the_first_x_layers": [
		"4"
	],
	"filament_end_gcode": [
		"; Filament-specific end gcode"
	],
	"filament_flow_ratio": [
		"1.03"
	],
	"reduce_fan_stop_start_freq": [
		"0"
	],
	"fan_cooling_layer_time": [
		"15"
	],
	"filament_cost": [
		"74.99"
	],
	"filament_density": [
		"1.22"
	],
	"filament_deretraction_speed": [
		"nil"
	],
	"filament_diameter": [
		"1.75"
	],
	"filament_max_volumetric_speed": [
		"13"
	],
	"filament_minimal_purge_on_wipe_tower": [
		"12"
	],
	"filament_retraction_minimum_travel": [
		"nil"
	],
	"filament_retract_before_wipe": [
		"nil"
	],
	"filament_retract_when_changing_layer": [
		"nil"
	],
	"filament_retraction_length": [
		"nil"
	],
	"filament_z_hop": [
		"nil"
	],
	"filament_retract_restart_extra": [
		"nil"
	],
	"filament_retraction_speed": [
		"nil"
	],
	"filament_settings_id": [
		""
	],
	"filament_soluble": [
		"0"
	],
	"filament_type": [
		"PC"
	],
	"filament_vendor": [
		"Prusa Polymers"
	],
	"filament_wipe": [
		"nil"
	],
	"filament_wipe_distance": [
		"nil"
	],
	"bed_type": [
		"Cool Plate"
	],
	"nozzle_temperature_initial_layer": [
		"290"
	],
	"full_fan_speed_layer": [
		"0"
	],
	"fan_max_speed": [
		"30"
	],
	"fan_min_speed": [
		"15"
	],
	"slow_down_min_speed": [
		"15"
	],
	"slow_down_layer_time": [
		"15"
	],
	"filament_start_gcode": [
		"M572 S0.05 ; Pressure advance\nM573 R"
	],
	"nozzle_temperature": [
		"290"
	],
	"temperature_vitrification": [
		"140"
	],
	"filament_id": "Prusament PC Blend Carbon Fiber @CORE One INDX",
	"idle_temperature": [
		"0"
	],
	"nozzle_temperature_range_low": [
		"260"
	],
	"nozzle_temperature_range_high": [
		"280"
	],
	"setting_id": "EzNZBWzF6ZvnRD7v",
	"compatible_printers": [
		"Prusa CORE One INDX 8T 0.4 nozzle"
	],
	"chamber_minimal_temperature": [
		"40"
	],
	"chamber_temperature": [
		"55"
	],
	"filament_cooling_final_speed": [
		"0"
	],
	"filament_cooling_initial_speed": [
		"0"
	],
	"filament_cooling_moves": [
		"0"
	],
	"filament_load_time": [
		"8"
	],
	"filament_loading_speed": [
		"0"
	],
	"filament_loading_speed_start": [
		"0"
	],
	"filament_multitool_ramming": [
		"1"
	],
	"filament_multitool_ramming_flow": [
		"50"
	],
	"filament_multitool_ramming_volume": [
		"18"
	],
	"filament_shrink": [
		"100%"
	],
	"filament_shrinkage_compensation_z": [
		"99.82%"
	],
	"filament_stamping_distance": [
		"0"
	],
	"filament_stamping_loading_speed": [
		"0"
	],
	"filament_toolchange_delay": [
		"0"
	],
	"filament_unload_time": [
		"3.5"
	],
	"filament_unloading_speed": [
		"0"
	],
	"filament_unloading_speed_start": [
		"0"
	],
	"filament_notes": [
		"ABRASIVE"
	]
}
